Repository: lmp-ufsc-br/gcode-repository

# Repositório GCODE

Armazenagem e controle de versções de arquivos com códigos G para sistemas CAM do Laboratório de Mecânica de Precisão.

File: SL1/BACKUP/BACKUP_2017_02_03/prog/BACKUP_2017_02_03.DIR/S_GNAASE.DIR/LASERCLADDING_P2.MPF
;Author: Stefan Gnaase
;program is used to create a table-pattern of lines
;with different speeds for each row and different laserpower for each column 
;parameters can be set manually after a column is finished, program will proceed just after a new user-input

;general configurations
N0 G91						;relative positioning
N1 G64						;turn off delay due to reading of comments
N2 M55						;home mirror
N3 G4F4					;necessary delay for positioning of the mirror				
N4 M0						;wait for user-input

;definition of sample parameters
N5 R0=10					;length of the line to clad
N6 R2=500					;number by which the feedrate is decreased each iteration
N7 R3=12					;number of columns
N8 R4=8					;number of rows
N9 R5=200					;test sample Y-length
N10 R6=50					;test sample X-length
N11 R7=5                  	;distance between lines in Y-direction
N12 R8=5.5					;distance between lines in X-direction
N13 R9=1500                 ;initial laserpower
N14 R10=500             	;incremental steps of the laserpower
N15 R11=2000            	;max laserpower
N16 R12=4000        		;max speed

N17 G0 X=-R8				;go to starting position
N18 G0 Y=-R7				;go to starting position

;process-start
N19 M56						;set canal 1 as laser-source
N20 G4F4					;necessary delay for positioning of the mirror
N21 M0						;wait for user-input

;powder start
N22 G4F20

;create table-pattern
N23 R13=R9
N24 COL:					;start loop "Column"
N25	IF(R13>R11)				;if the temp-laserpower is greater than the maximum, set it back to initial laser power
N26		R13=R9
N27	ENDIF
N28	R1=R12					;set starting feedrate for column
N29	ROW:					;start loop "Row"
N30		H=R13 M50 			;turn laser on with PREDEFINED POWER
N31		G1 Y=-R0 F=R1 		;cladd line
N32		M51					;turn laser off		
N33		G0 X=-R8 Y=R0		;move rapidly to next starting position
N34		R1 = R1 - R2		;decrease feedrate by presetted value
N35	REPEAT ROW P=R4-1		;end loop "Row"
N36	G0 X=R8*R4 Y=-R7-R0		;move rapid in next column starting position
N37    R13=R13+R10         	;set next power-output
N38	M0						;wait until user input, so parameters can be set manually
N39 REPEAT COL P=1		;end loop "Column"

;end of the program
N40 M55					;home mirror
N41 M0          		;reminder to turn powder of
N42 M0
N43 M30					;program end
