Repository: lmp-ufsc-br/gcode-repository

# Repositório GCODE

Armazenagem e controle de versções de arquivos com códigos G para sistemas CAM do Laboratório de Mecânica de Precisão.

File: SL1/LocalDrive/BACKUP_2017_02_03/A_PEREIRA.DIR/SS_PARALLEL_LINES1.MPF
;Author: Stefan Gnaase
;program is used to create a table-pattern of lines
;with different speeds for each row and different laserpower for each column 
;parameters can be set manually after a column is finished, program will proceed just after a new user-input

;General Configurations-----------------------------------
N100 G91			;relative positioning
N110 G641			;turn off delay due to reading of comments
N120 G603                    ;interpolate the line end
N130 M55			;home mirror
N140 G4F4			;necessary delay for positioning of the mirror
N150 M0			;wait for user-input

;R-Parameters---------------------------------------------
N160 R0=48		   	;length of the weld
N170 R1=4			;spacement between lines
N180 R2=3	  		;number of lines
N190 R3=7000      	;laser power
N200 R4=11000			;initial feedrate
N210 R5=1000			;feedrate increment
N220 R6=5			;pause for cooldown

;Process Start-up------------------------------------------
N230 M56			;set canal 1 as laser-source
N240 G4F4			;necessary delay for positioning of the mirror
N250 M0			;wait for user-input
;CROSJET!!!

N260 G1 X=-(3) Y=-(0) F500	;go to starting position
N270 M0

;Create Pattern-------------------------------------
N280 WELDLINE:			;start loop "WELDLINE"
N290	H=R3			;set laser power
N300	M50 			;turn laser on with predefined power
N310	G1 Y=-R0 F=R4   	;weld
N320	M51			;turn laser off
N330	G1 X=-R1 Y=R0 F500	;move rapidly to next starting position
N340	G4 F=R6
N350	R4 = R4 + R5		;decrease feedrate by presetted value
N360 REPEAT WELDLINE P=(R2-1)      	;end loop "WELDLINE"

;G1 X=+(42) Y=-(R0+5) F500
	
;End of Program--------------------------------------------
N370 M55					;home mirror
N380 M30					;program end

File: SL1/LocalDrive/BACKUP_2017_02_03/A_PEREIRA.DIR/SS_PARALLEL_LINES2.MPF
;Author: Stefan Gnaase
;program is used to create a table-pattern of lines
;with different speeds for each row and different laserpower for each column 
;parameters can be set manually after a column is finished, program will proceed just after a new user-input

;General Configurations-----------------------------------
G91			;relative positioning
G641			;turn off delay due to reading of comments
G603                    ;interpolate the line end
M55			;home mirror
G4F4			;necessary delay for positioning of the mirror
M0			;wait for user-input

;R-Parameters---------------------------------------------
R0=20		   	;length of the weld
R1=4			;spacement between lines
R2=3	  		;number of lines
R3=4000		       	;initial laser power
R4=5000			;initial feedrate
R5=1000			;laser power increment
R6=1000			;feedrate increment
R7=45			;pause for cooldown
R8=5			;Z-focus

;Process Start-up------------------------------------------
M56			;set canal 1 as laser-source
G4F4			;necessary delay for positioning of the mirror
M0			;wait for user-input
;START LASER!!!
G4F3

G1 X=+46 F500
G1 X=-(4) Y=-(3) F500	;go to starting position


;Create Pattern-------------------------------------
;G1 Z=R8 F100			;ponto focal

R9=R4
G1 X=-4 F500
WELDLINES1:			;start loop "WELDLINE"
		H=R3			;set laser power
	M50 			;turn laser on with predefined power
	G1 Y=-R0 F=R4   	;weld
	M51			;turn laser off
	G1 X=-R1 Y=R0 F500	;move rapidly to next starting position
	G4 F=R7
	R9=R9+R5		;decrease feedrate by presetted value
REPEAT WELDLINES1 P=(1)      	;end loop "WELDLINE"
G1 X=-2 F500

ROW1:
R9=R4
R3=R3+R5
WELDLINES2:			;start loop "WELDLINE"
	H=R3			;set laser power
	M50 			;turn laser on with predefined power
	G1 Y=-R0 F=R9   	;weld
	M51			;turn laser off
	G1 X=-R1 Y=R0 F500	;move rapidly to next starting position
	G4 F=R7
	R9=R9+R5		;decrease feedrate by presetted value
REPEAT WELDLINES2 P=(R2-1)      ;end loop "WELDLINE"
G1 X=-2 F500
REPEAT ROW1: P=(1)	      	;end loop "WELDLINE"

G1 X=+((R1*10)+4) Y=-5 F500

ROW2:
G1 X=-2 F500
R9=R4
R3=R3+R5
WELDLINES2:			;start loop "WELDLINE"
	H=R3			;set laser power
	M50 			;turn laser on with predefined power
	G1 Y=-R0 F=R9   	;weld
	M51			;turn laser off
	G1 X=-R1 Y=R0 F500	;move rapidly to next starting position
	G4 F=R7
	R9=R9+R5		;decrease feedrate by presetted value
REPEAT WELDLINES2 P=(R2-1)      ;end loop "WELDLINE"
REPEAT ROW2: P=(1)	      	;end loop "WELDLINE"


;G1 X=+(R1*R2) Y=-0 F500
	
;End of Program--------------------------------------------
M55					;home mirror
M30					;program end

File: SL1/LocalDrive/BACKUP_2017_02_03/A_PEREIRA.DIR/SS_WELD_SAMPLE.MPF
;Author: Stefan Gnaase
;program is used to create a table-pattern of lines
;with different speeds for each row and different laserpower for each column 
;parameters can be set manually after a column is finished, program will proceed just after a new user-input

;General Configurations-----------------------------------
N100 G91			;relative positioning
N110 G641			;turn off delay due to reading of comments
N120 G603                    ;interpolate the line end
N130 M55			;home mirror
N140 G4F4			;necessary delay for positioning of the mirror
N150 M0			;wait for user-input

;R-Parameters---------------------------------------------
N160 R0=76.2		   	;length (Y-axis) of the Square 
N170 R1=34.8			;Hight (X-axis)of the Square
N180 R3=4000		       	;laser power
N190 R4=5000			;feedrate
N200 R5=3			;pause for cooldown
N210 R6=10               ;Z-FOCUS

;Process Start-up------------------------------------------
N220 M56		;set canal 1 as laser-source
N230 G4F4		;necessary delay for positioning of the mirror
N240 M0		;wait for user-input
;CROSSJET!!!
N250 G4F3
 
;N260 G1 X=+(1)  Y=-(1) F500	;go to starting position
N270 G1 Z=R6 F100
N280 M0


;Create Pattern-------------------------------------
N290 H=R3			;set laser power
N300 M50 			;turn laser on 
N310 G1 X=-(R1-1.6) Y=-(0) F=R4   	;weld
N320 G1 Y=+(R0-0.2) X=-(0.1) F=R4   	;weld
N330 G1 X=+(R1-1.2) Y=-(0.1) F=R4   	;weld
N340 G1 Y=-(R0-0.3) X=-0.3 F=R4   	;weld
N350 M51     			;turn laser off
N360 G4 F=R5
	
;End of Program--------------------------------------------
N370 M55					;home mirror
N380 M30					;program end

File: SL1/LocalDrive/BACKUP_2020_10_08/A_PEREIRA.DIR/_LMDP_CUBOID.MPF
;Author: Adriano Pereira
;program is used to create a column with multiple rows consisting of 
;one-layer rectangle-shaped clads with different overlappings

;General Configurations-----------------------------------
N100 $AC_TIMER[1]=0	;Start Timer
N110 G91		;Relative Coordinates
N120 G71		;Metric System
N130 G64		;
N140 M55		;Home Laser Channel
N150 G4F4		;necessary delay for positioning of the mirror
N160 M0	   	  	;wait for user-input	

;R-Parameters---------------------------------------------
N170 R0=25		   	;laser power
N180 R1=10		   	;X-length
N190 R2=9 		   	;Y-length
N200 R3=0.30		 	;overlapping percentage
;R4=N. of lines
N210 R5=300		  	;Feedrate laser ON
N220 R6=9		    	;N. of Layers
N230 R7=1.92	 		;width of the clad determined by earlier tests
;R8=spacing between lines
;R9=Layers counter
N240 R10=0.81			;Z-Step
N250 R11=1000			;Feedrate laser OFF
N260 R12=2.2     		;Powder Flow

;Process Start-up------------------------------------------
N270 M56		;set channel 1 as laser-source
N280 G4F4		;necessary delay for positioning of the mirror
N290 M78		;GAS 1 ON
N300 M0

;Laser On and Path-----------------------------------------	

N310 R8=R7*(1-R3)	;spacing between lines
N320 R4=TRUNC(R2/R8)	;N. of lines
N330 H1=R0

N340 H2=R12		;Set Powder Flow
N350 M78		;Shielding Gas ON	
N360 M64		;Carrier Gas ON
N370 M62		;Powder Mixer ON
N380 M66		;Powder Feed ON
;N390 G4 F5		;Delay for Powder Flow Stabilization 

N350 R9=0
N360 WHILE (R9<R6)
;N370    M78		;Shielding Gas ON	
;N380    M64		;Carrier Gas ON
;N390    M62		;Powder Mixer ON
;N400    M66		;Powder Feed ON
N410    G4 F5		;Delay for Powder Flow Stabilization 
N420    LINE:   				;create rectangle 
N430	    ID=1 WHEN $AC_TIMER[1]>=0 DO M50 	;turn laser on with preset power
N440	    G1 X=+(R1) F=R5		     	; 
N450	    ID=1 WHEN $AC_TIMER[1]>=0 DO M51 	;turn laser off
N460	    G1 X=-(R1) Y=-(R8) F=R11	     	;	
N470        H1=R0
N480    REPEAT LINE P=R4		     	;end loop "LINE"
;N490    M63		;Powder Mixer OFF
;N500    M67		;Powder Feed OFF
;N510    M65		;Carrier Gas OFF
;N520    M79		;Shielding Gas OFF
N530    G1 Y=(R8*(R4+1)) F=R11			;
N540	G1 Z=+(R10) F500			;
;N541    G4 F120
N550    R9=R9+1
N560 ENDWHILE

N490    M63		;Powder Mixer OFF
N500    M67		;Powder Feed OFF
N510    M65		;Carrier Gas OFF
N520    M79		;Shielding Gas OFF

;End of Programm---------------------------------------------
N570 G4 F3
N580 M79            	;GAS 1 OFF
N590 M55		;home laser ressonator
N600 M30		;program end

File: SL1/LocalDrive/BACKUP_2020_10_08/A_PEREIRA.DIR/__2_MIDDLEREMELT_YMINUS.MPF
;Author: Adriano Pereira
;program to deposit IncX750

;General Configurations-----------------------------------
N100 $AC_TIMER[1]=0	;Start Timer
N110 G91		;Relative Coordinates
N120 G71		;Metric System
N130 G64		;
N140 M55		;Home Laser Channel
N150 G4F4		;necessary delay for positioning of the mirror
N160 M0	   	  	;wait for user-input	

;R-Parameters---------------------------------------------
N170 R0=34		   	;laser power
N180 R1=24		   	;X-length
N190 R2=20 		   	;Y-length
N200 R3=0.30		 	;overlapping percentage
;R4=N. of lines
N210 R5=300		  	;Feedrate laser ON
N220 R6=3			;Delay for Powder Stabilization
N230 R7=2.65	 		;width of the clad determined by earlier tests
;R8=Distance between lines
;R9=Layers counter
N240 R10=0.38			;Z-Step
N250 R11=1000			;Feedrate laser OFF
N260 R12=0.58     		;Powder Flow (0.87 RPM)


;Process Start-up------------------------------------------
N270 M56		;set channel 1 as laser-source
N280 G4F4		;necessary delay for positioning of the mirror
N290 M78		;Shielding Gas ON
N300 M0

;Laser On and Path-----------------------------------------	

N310 R8=R7*(1-R3)	;spacing between lines
N320 R4=TRUNC(R2/R8)	;N. of lines
N330 R13=((R4+1)*R8)	;Adjusted X-length
N340 R14=TRUNC(R1/R8)	;N. of repetitions (LINES X2)
N350 H1=R0

N360 M64		;Carrier Gas ON

N370	G1 Y0 X=(R8/2) F=R11		     	; 
N380    LINE:   				;create rectangle 
N390	    ID=1 WHEN $AC_TIMER[1]>=0 DO M50 	;turn laser on with preset power
N400	    G1 Y=-(R13) F=R5		     	; 
N410	    ID=1 WHEN $AC_TIMER[1]>=0 DO M51 	;turn laser off
N420	    G1 Y=+(R13) X=+(R8) F=R11	     	;	
N430    REPEAT LINE P=R14		     	;end loop "LINE"

N440    G1 Y0 X=-((R8*(R14+1))+(R8/2)) F=R11			;Back to corner

N450    M65		;Carrier Gas OFF

;End of Programm---------------------------------------------
N460 G4 F3		;Delay for Safety
N470 M79            	;Shielding Gas OFF
N480 M55		;home laser ressonator
N490 M30		;program end

File: SL1/LocalDrive/BACKUP_2020_10_08/A_PEREIRA.DIR/__TOPREMELT_YMINUS.MPF
;Author: Adriano Pereira
;program to deposit IncX750 - 3 STACKS

;General Configurations-----------------------------------
N100 $AC_TIMER[1]=0	;Start Timer
N110 G91		;Relative Coordinates
N120 G71		;Metric System
N130 G64		;
N140 M55		;Home Laser Channel
N150 G4F4		;necessary delay for positioning of the mirror
N160 M0	   	  	;wait for user-input	

;R-Parameters---------------------------------------------
N170 R0=34		   	;laser power
N180 R1=24		   	;X-length
N190 R2=20 		   	;Y-length
N200 R3=0.30		 	;overlapping percentage
;R4=N. of lines
N210 R5=300		  	;Feedrate laser ON
N220 R6=3			;Delay for Powder Stabilization
N230 R7=2.65	 		;width of the clad determined by earlier tests
;R8=Distance between lines
;R9=Layers counter
N240 R10=0.38			;Z-Step
N250 R11=1000			;Feedrate laser OFF
N260 R12=0.58     		;Powder Flow (0.87 RPM)


;Process Start-up------------------------------------------
N270 M56		;set channel 1 as laser-source
N280 G4F4		;necessary delay for positioning of the mirror
N290 M78		;Shielding Gas ON
N300 M0

;Laser On and Path-----------------------------------------	

N310 R8=R7*(1-R3)	;spacing between lines
N320 R4=TRUNC(R1/(R8*2))	;N. of repetitions (LINES X2)
N330 H1=R0

N340 M64		;Carrier Gas ON

N350	G1 Y0 X0 F=R11		     	; 
N360    LINE:   				;create rectangle 
N370	    ID=1 WHEN $AC_TIMER[1]>=0 DO M50 	;turn laser on with preset power
N380	    G1 Y=-(R2) F=R5		     	;
N390	    ID=1 WHEN $AC_TIMER[1]>=0 DO M51 	;turn laser on with preset power
N400	    G1 X=+(R8) F=R11		     	; 
N410	    ID=1 WHEN $AC_TIMER[1]>=0 DO M50 	;turn laser on with preset power
N420	    G1 Y=+(R2) F=R5		     	;  
N430	    ID=1 WHEN $AC_TIMER[1]>=0 DO M51 	;turn laser off
N440	    G1 X=+(R8) F=R11	     		;	
N450    REPEAT LINE P=R4		     	;end loop "LINE"

N460    G1 Y0 X=-((R8*((R4+1)*2))) F=R11	;Back to corner

N470    M65		;Carrier Gas OFF

;End of Programm---------------------------------------------
N480 G4 F3		;Delay for Safety
N490 M79            	;Shielding Gas OFF
N500 M55		;home laser ressonator
N510 M30		;program end
