Repository: lmp-ufsc-br/gcode-repository

# Repositório GCODE

Armazenagem e controle de versções de arquivos com códigos G para sistemas CAM do Laboratório de Mecânica de Precisão.

File: SL1/PROGRAMS/NC/PART_PROGRAMS/A_PEREIRA/REMELT_CILINDER__DF.MPF
;Author: Adriano Pereira
;program is used to create (LMD-p) a  cilinder or single circular layer. Remelting at same high is optional.

;General Configurations-----------------------------------
N100 $AC_TIMER[1]=0	;Start Timer
N110 G91		;Relative Coordinates
N120 G71		;Metric System
N130 G64		;
N140 M55		;Home Laser Channel
N150 G4F4		;necessary delay for positioning of the mirror
N160 M0	   	  	;wait for user-input	

;R-Parameters---------------------------------------------
N170 R0=38	   	 ;Laser power
N180 R1=28		       ;Radius
N190 R3=0.3	   	 ;Overlapping Percentage
N200 R5=200	   	  ;Feedrate laser ON
;R6=...
N210 R7=1.5	   	 ;Track Width determined by earlier tests
;R8=Space between lines
;R9=...
;R10=Radius reset
;R11=Line Counter
N220 R12=1              ;N. of Layers
N230 R13=0              ;Z-STEP
;R14=Layer counter

;Process Start-up-------------------
N240 M56		        ;set channel 1 as laser-source
N250 G4F4		       ;necessary delay for positioning of the mirror
N260 M78		        ;GAS 1 ON
N270 M0

;Laser On and Path-----------------------------------------	

N280 R8=R7*(1-R3)	   ;Space between lines
N290 R4=TRUNC(R1/R8)	;N. of lines

N300 M64		        ;Carrier Gas ON
N310 G4 F5		      ;Delay for Powder Flow Stabilization 

N320 R14=0
N330 WHILE (R14<R12)   					;create circle 
;------REMELTING
;N490    M0
N340    H1=R0 
N350    G1 X=(R8) F500		          	;move in X- and Y-direction	
N360 	 R10=R8
N370 	 R11=0
N380 	 WHILE (R11<=R4)   				;create rectangle 
N390    	ID=1 WHEN $AC_TIMER[1]>=0 DO M50 	;turn laser on with preset power
N400      	G2 X=(-R10*2) Y=(0) I=(-R10) J=(0) F=R5 ;move in Y-direction 
N410	  	G2 X=(+R10*2) Y=(0) I=(+R10) J=(0) F=R5 ;move in Y-direction
N420	  	G1 X=+(R8) F=R5		          	;move in Y-direction 
N430	  	ID=1 WHEN $AC_TIMER[1]>=0 DO M51 	;turn laser off
N440	  	R10=(R10+R8)
N450      	R11=R11+1
N460    ENDWHILE
N470    G1 X=+((R8*(TRUNC(R4+1)))-R1) F1000          	;move in Y-direction 

N480    G1 Z=R13 F100
N490    R14=R14+1
N500 ENDWHILE

N510 M65						;Carrier Gas OFF

;End of Programm--------------------
N520 G4 F3
N530 M79            	;GAS 1 OFF
N540 M55		;home laser ressonator
N550 M30		;program end

File: SL1/PROGRAMS/NC/PART_PROGRAMS/A_PEREIRA/_LMDP_CILINDER.MPF
;Author: Adriano Pereira
;program is used to create (LMD-p) a  cilinder or single circular layer. Remelting at same high is optional.

;General Configurations-----------------------------------
N100 $AC_TIMER[1]=0	;Start Timer
N110 G91		;Relative Coordinates
N120 G71		;Metric System
N130 G64		;
N140 M55		;Home Laser Channel
N150 G4F4		;necessary delay for positioning of the mirror
N160 M0	   	  	;wait for user-input	

;R-Parameters---------------------------------------------
N170 R0=39	   	 ;Laser power
N180 R1=28		       ;Radius
N190 R2=2.2            ;Powder flow
N200 R3=0.25	   	 ;Overlapping Percentage
N210 R5=800	   	  ;Feedrate laser ON
;R6=...
N220 R7=2.06	   	 ;Track Width determined by earlier tests
;R8=Space between lines
;R9=...
;R10=Radius reset
;R11=Line cCounter
N230 R12=1              ;N. of Layers
N240 R13=0              ;Z-STEP
;R14=Layer counter

;Process Start-up-------------------
N250 M56		        ;set channel 1 as laser-source
N260 G4F4		       ;necessary delay for positioning of the mirror
N270 M78		        ;GAS 1 ON
N280 M0

;Laser On and Path-----------------------------------------	

N290 R8=R7*(1-R3)	   ;Space between lines
N300 R4=TRUNC(R1/R8)	;N. of lines

N310 H2=R2		      ;Set Powder Flow
N320 M78		        ;Shielding Gas ON	
N330 M64		        ;Carrier Gas ON
N340 M62		        ;Powder Mixer ON
N350 M66		        ;Powder Feed ON
N360 G4 F5		      ;Delay for Powder Flow Stabilization 

N370 R14=0
N380 WHILE (R14<R12)   					;create circle 
N390 	;------CLADDING
;N330    M0
N400    H1=R0 
N410 	G1 X=+(R8*((TRUNC(R1/R8)))) F500		          	;move to outer ring	
N420 	R10=R1
N430 	R11=0
N440 	WHILE (R11<=R4)   				;create rectangle 
N450    	ID=1 WHEN $AC_TIMER[1]>=0 DO M50 	;turn laser on with preset power
N460      	G2 X=(-R10*2) Y=(0) I=(-R10) J=(0) F=R5 ;
N470	  	G2 X=(+R10*2) Y=(0) I=(+R10) J=(0) F=R5 ;
N480	  	G1 X=-(R8) F=R5		          	; 
N490	  	ID=1 WHEN $AC_TIMER[1]>=0 DO M51 	;turn laser off
N500	  	R10=(R10-R8)
N510      	R11=R11+1
N520    ENDWHILE
N530    G1 X=+(R1-((R8*R4-1.2))) F1000          	;move to new outer ring 

;N480 	 ;------REMELTING
;N280 	 M63						;Powder Mixer OFF
;N290 	 M67						;Powder Feed OFF
;N300 	 M65						;Carrier Gas OFF
;N310 	 M79						;Shielding Gas OFF
;N270    G4 F2		;Delay for Powder Flow Stabilization 
;N490    M0
;N500    H1=(R0*0.5)
;N510    G1 X=(R1-(R7/2)) F500		          	;move in X- and Y-direction	
;N520 	 R10=R1
;N530 	 R11=0
;N540 	 WHILE (R11<=R4)   				;create rectangle 
;N550    	ID=1 WHEN $AC_TIMER[1]>=0 DO M50 	;turn laser on with preset power
;N560      	G2 X=(-R10*2) Y=(0) I=(-R10) J=(0) F=R5 ;move in Y-direction 
;N570	  	G2 X=(+R10*2) Y=(0) I=(+R10) J=(0) F=R5 ;move in Y-direction
;N580	  	G1 X=-(R8) F=R5		          	;move in Y-direction 
;N590	  	ID=1 WHEN $AC_TIMER[1]>=0 DO M51 	;turn laser off
;N600	  	R10=(R10-R8)
;N610      	R11=R11+1
;N620    ENDWHILE
;N640 	G1 X=+((R8*(TRUNC(R4+1)))-R1) F1000          	;move in Y-direction 

N540 	G1 Z=R13 F100
N550    R14=R14+1
N560 ENDWHILE

N570 M63						;Powder Mixer OFF
N580 M67						;Powder Feed OFF
N590 M65						;Carrier Gas OFF
N600 M79						;Shielding Gas OFF

;End of Programm--------------------
N610 G4 F3
N620 M79            	;GAS 1 OFF
N630 M55		;home laser ressonator
N640 M30		;program end
